Repository: flokno/thesis_phd

First principles thermal transport in strongly anharmonic semiconductors and insulators
===

# Current Plan

## To Do's

- [ ] Chapter 2 -> Marcin/Chris
    - [ ] Maradudin
- [ ] Review Yair -> Chris
- [ ] Methods and benchmark chapter
    - [ ] Finite time effect estimation!
- [ ] Anharmoncity chapter (short version of paper)
- [ ] Results chapter
    - [ ] Overview materials
    - [ ] thermal conductivity for trustworthy materials
        - [ ] Compare experiment
        - [ ] compare theory (?)
        - [ ] vs. sigma
    - [ ] Dynamical effects

# Initial Plan

## KW 15: analyze and plot

### 12.04.

- [x] submit remaining materials to LISE
- [x] integrate interpolation in GK workflow
    - [ ] ~~compute $\kappa^\alpha$ instead of $\kappa^{\alpha \beta}$~~
    - [x] add ha-q data to dataset
- [x] streamline and run for completed materials
- [ ] extract results and statistics
    - [ ] e.g. lifetimes
- [ ] submit el. DOS for CuI w/ and w/o defects

### 13.04.

- [x] update plots:
    - [x] thermal conductivity vs. experiment, w/ and w/o interpolation
    - [x] thermal conductivity vs. anharmonicity, w/ and w/o interpolation
- [x] List materials that are far away from exp.
- [x] List materials for which interpolation goes wrong
- [x] Choose materials for further analysis
    - [ ] CuI
    - [ ] KCaF3
    - [ ] AgI?
    - [ ] MgSb?
    - [ ] ?
- [ ] impact of simulation time? try to estimate

### 14.04.

- [x] discuss w/ Chris
    - [x] paper review

- [ ] benchmark chapter
    - [ ] MgO and CuI (for example)
    - [ ] heat flux
    - [ ] gauge invariant terms
    - [ ] harmonic flux (${\bf J}^{\rm ha-{\bf r}}$ and ${\bf J}^{\rm ha-{\bf q}}$)
    - [ ] with effective phonons?
    - [ ] noise filtering approach
    - [ ] analytic interpolation scheme
    - [ ] discuss convergence w.r.t. simulation time
    - [ ] lattice expansion? Comparison to NPT run?
- [x] schedule meeting w/ Matthias

### 15.04.

- [ ] prepare or start writing results

### 16.04.

- [ ] check time schedule

## KW 16: write

### 19.04.

- [ ] results: catch up with last week

- [x] paper review

### 20.04.

- [x] theory: DFT

### 21.04.

- [ ] theory: lattice dynamics

    - [ ] symmetry properties of dynamical matrix (Maradudin adaption)

- [x] theory: heat flux

- [ ] send out to reviewers

### 22.0

- [ ] results

### 23.04.

- [ ] implementation/benchmark

## KW 17: write and include feedback

### 26.04.

- [x] Treffen Matthias

- [ ] results

### 27.04.

- [ ] anharmonicity and screening

### 28.04.

- [ ] review comments

### 29.04.

- [ ] review comments

### 30.04.

- [ ] review comments and fine-tune
- [ ] send to Matthias

## Pre-Reviewers for thesis

### 1 | Many-body problem

- [x] Sebas

### 2 | Lattice dynamics

- [ ] Marcin

3 | Heat transport

- [x] Dr. Yair

### 4 | Implementation and benchmarking

- [ ] Marcel

### 5 | Anharmonicity

- [ ] Tom

### Results

- [ ] Chris

File: plots/kappa_vs_exp/data_for_plot.csv
,space_group,n_formula,material,n_primitive,mp_id,source,kappa_exp,polycrystalline,ref_exp,comment,sigma,sigma_std,sigma_max,sigma_err,simulation_time,kappa,kappa_err
0,62,2,SnSe,8,mp-691,Toberer,0.6,n,Zhao,,0.3394303016410573,0.008368632388552944,0.5340664956250716,0.003742566179902163,28000.00000000004,0.5679173213533976,0.21447392292498133
1,62,2,SnSe,8,mp-691,Toberer,1.3,y,Wei,,0.3394303016410573,0.008368632388552944,0.5340664956250716,0.003742566179902163,28000.00000000004,0.5679173213533976,0.21447392292498133
2,62,2,SnSe,8,mp-691,Toberer,1.0,y,Sassi,,0.3394303016410573,0.008368632388552944,0.5340664956250716,0.003742566179902163,28000.00000000004,0.5679173213533976,0.21447392292498133
4,186,2,AgI,4,mp-22894,Seko,0.3,y,Goetz,,0.8536355281869025,0.04404376212322537,2.2258854126775147,0.01969696921847248,30000.000000000047,0.22668299771267655,0.04287424266483154
10,216,2,CuI,2,mp-22895,Ramprasad,0.5,y,Grundmann,,0.6735757385733668,0.039352665244563725,2.2501485865305093,0.022720271872278097,60000.0,1.115527002898478,0.3567324182013517
11,216,2,CuI,2,mp-22895,Ramprasad,1.68,?,CRC,,0.6735757385733668,0.039352665244563725,2.2501485865305093,0.022720271872278097,60000.0,1.115527002898478,0.3567324182013517
17,221,2,CsCl,2,mp-22865,Ramprasad,1.0,n,Gerlich,,0.4556276331954354,0.003999963367265681,0.5821788956140835,0.001788837999343004,30000.000000000047,0.39673769699043504,0.14508509708090922
18,221,2,CsCl,2,mp-22865,Ramprasad,1.0,n,Sist,,0.4556276331954354,0.003999963367265681,0.5821788956140835,0.001788837999343004,30000.000000000047,0.39673769699043504,0.14508509708090922
19,221,5,KZnF3,5,mp-5878,Roekeghem,5.5,n,Suemune,,0.3166308489120364,0.00577120805951966,0.4570415710927163,0.003332008526713013,60000.0,3.897500181904708,1.536617083332695
20,221,5,SrTiO3,5,mp-5229,Toberer,11.5,n,Muta,,0.3087162227969604,0.0062736286735089455,0.4906881492914768,0.002805652035911567,44564.0,4.8886518396382685,1.99906321537868
21,221,5,SrTiO3,5,mp-5229,Toberer,10.0,n,Popuri,,0.3087162227969604,0.0062736286735089455,0.4906881492914768,0.002805652035911567,44564.0,4.8886518396382685,1.99906321537868
26,225,2,CaO,2,mp-2605,AAPL,27.0,n,MorelliSlack,,0.19491578811968227,0.0014912463190383171,0.25768467662212546,0.000860971463724811,60000.0,20.413491198674237,8.106178859199039
37,225,2,MgO,2,mp-1265,Ramprasad,60.0,n,MorelliSlack,,0.17170005081960002,0.001883563652151552,0.22261872177537406,0.0010874759816054931,60000.0,45.45132279613667,21.54509966555928
38,225,2,NaBr,2,mp-22916,Ramprasad,2.3,y,Sigalas,,0.4002683894872366,0.003852041168752307,0.4858036282212281,0.0022239770057086656,60000.0,1.712327437369923,0.8983883865874728
39,225,2,NaBr,2,mp-22916,Ramprasad,2.8,n,MorelliSlack,,0.4002683894872366,0.003852041168752307,0.4858036282212281,0.0022239770057086656,60000.0,1.712327437369923,0.8983883865874728
40,225,2,NaCl,2,mp-22862,Ramprasad,6.0,y,Hakansson,,0.3733263550458052,0.006296987233049453,0.4653829107555989,0.003635567274084738,60000.0,5.6054723955764665,2.9880346109598843
41,225,2,NaCl,2,mp-22862,Ramprasad,7.1,n,MorelliSlack,,0.3733263550458052,0.006296987233049453,0.4653829107555989,0.003635567274084738,60000.0,5.6054723955764665,2.9880346109598843
42,225,2,NaF,2,mp-682,Ramprasad,16.5,n,MorelliSlack,,0.3205264504739697,0.0015933589003171275,0.3986930307498967,0.0009199261900137797,60000.0,10.14235965922947,5.758869719544013
43,225,2,NaI,2,mp-23268,Ramprasad,1.33,n,Hakansson,,0.42874678336348176,0.003283447728834937,0.5244890587630068,0.0018956994301129165,60000.0,0.784526357781303,0.23641436580324066
44,225,2,NaI,2,mp-23268,Ramprasad,1.8,n,MorelliSlack,,0.42874678336348176,0.003283447728834937,0.5244890587630068,0.0018956994301129165,60000.0,0.784526357781303,0.23641436580324066
