Repository: flokno/thesis_phd

First principles thermal transport in strongly anharmonic semiconductors and insulators
===

# Current Plan

## To Do's

- [ ] Chapter 2 -> Marcin/Chris
    - [ ] Maradudin
- [ ] Review Yair -> Chris
- [ ] Methods and benchmark chapter
    - [ ] Finite time effect estimation!
- [ ] Anharmoncity chapter (short version of paper)
- [ ] Results chapter
    - [ ] Overview materials
    - [ ] thermal conductivity for trustworthy materials
        - [ ] Compare experiment
        - [ ] compare theory (?)
        - [ ] vs. sigma
    - [ ] Dynamical effects

# Initial Plan

## KW 15: analyze and plot

### 12.04.

- [x] submit remaining materials to LISE
- [x] integrate interpolation in GK workflow
    - [ ] ~~compute $\kappa^\alpha$ instead of $\kappa^{\alpha \beta}$~~
    - [x] add ha-q data to dataset
- [x] streamline and run for completed materials
- [ ] extract results and statistics
    - [ ] e.g. lifetimes
- [ ] submit el. DOS for CuI w/ and w/o defects

### 13.04.

- [x] update plots:
    - [x] thermal conductivity vs. experiment, w/ and w/o interpolation
    - [x] thermal conductivity vs. anharmonicity, w/ and w/o interpolation
- [x] List materials that are far away from exp.
- [x] List materials for which interpolation goes wrong
- [x] Choose materials for further analysis
    - [ ] CuI
    - [ ] KCaF3
    - [ ] AgI?
    - [ ] MgSb?
    - [ ] ?
- [ ] impact of simulation time? try to estimate

### 14.04.

- [x] discuss w/ Chris
    - [x] paper review

- [ ] benchmark chapter
    - [ ] MgO and CuI (for example)
    - [ ] heat flux
    - [ ] gauge invariant terms
    - [ ] harmonic flux (${\bf J}^{\rm ha-{\bf r}}$ and ${\bf J}^{\rm ha-{\bf q}}$)
    - [ ] with effective phonons?
    - [ ] noise filtering approach
    - [ ] analytic interpolation scheme
    - [ ] discuss convergence w.r.t. simulation time
    - [ ] lattice expansion? Comparison to NPT run?
- [x] schedule meeting w/ Matthias

### 15.04.

- [ ] prepare or start writing results

### 16.04.

- [ ] check time schedule

## KW 16: write

### 19.04.

- [ ] results: catch up with last week

- [x] paper review

### 20.04.

- [x] theory: DFT

### 21.04.

- [ ] theory: lattice dynamics

    - [ ] symmetry properties of dynamical matrix (Maradudin adaption)

- [x] theory: heat flux

- [ ] send out to reviewers

### 22.0

- [ ] results

### 23.04.

- [ ] implementation/benchmark

## KW 17: write and include feedback

### 26.04.

- [x] Treffen Matthias

- [ ] results

### 27.04.

- [ ] anharmonicity and screening

### 28.04.

- [ ] review comments

### 29.04.

- [ ] review comments

### 30.04.

- [ ] review comments and fine-tune
- [ ] send to Matthias

## Pre-Reviewers for thesis

### 1 | Many-body problem

- [x] Sebas

### 2 | Lattice dynamics

- [ ] Marcin

3 | Heat transport

- [x] Dr. Yair

### 4 | Implementation and benchmarking

- [ ] Marcel

### 5 | Anharmonicity

- [ ] Tom

### Results

- [ ] Chris

File: plots/gspread_exp_all.csv
space_group,n_formula,material,n_primitive,mp_id,source,kappa_exp,polycrystalline,ref_exp,comment
61,2,ZnSb,16,mp-753,Ramprasad,3.5,?,Bjerg: https://journals.aps.org/prb/pdf/10.1103/PhysRevB.89.024304,Bandgap problem
62,2,SnSe,8,mp-691,Toberer,0.6,n,Zhao,
62,2,SnSe,8,mp-691,Toberer,1.3,y,Wei,
62,2,SnSe,8,mp-691,Toberer,1,y,Sassi,
62,3,BaSi2,24,mp-1477,Springer,1.38,y,Hashimoto,Tab. 2
62,3,BaSi2,24,mp-1477,Springer,1.6,y,Spitzer,Tab. 5
62,4,CuSbSe2,,mp-20331,Springer,2,y,Li,"Fig. 5, Sec. C"
122,4,AgGaS2,8,mp-5342,Ramprasad,1.4,n,Beasley,
186,2,AgI,4,mp-22894,Seko,0.3,y,Goetz,
186,2,CdS,4,mp-672,Ramprasad,16,n,MorelliSlack,
186,2,CdSe,4,mp-1070,ICSD_exp,9,n,Feser,cited in Yang who studies ZB
186,2,CdSe,4,mp-1070,ICSD_exp,9,y,Slack,"Value in Slack cited from P. L. Jacobs and R. K. Irey, in Proceedings of the
Ninth Conference on Thermal Conductivity, edited by H.
R. Shanks (U. S. AEC, Oak Ridge, Tenn. , 1970),
D. T. O. Conf. No. 691002, p. 25.
"
186,2,ZnO,4,mp-2133,Ramprasad,60,n,MorelliSlack,
206,5,Sc2O3,40,mp-216,Ramprasad,17,y,Li,unclear where data comes from 17 W/mK is only cited
216,2,AlAs,2,mp-2172,Ramprasad,98,y,MorelliSlack,
216,2,CdTe,2,mp-406,Seko,8,n,Su,
216,2,CuBr,2,mp-22913,Ramprasad,1.25,?,CRC,unclear
216,2,CuCl,2,mp-22914,Ramprasad,0.84,y,Slack/Andersson,
216,2,CuI,2,mp-22895,Ramprasad,0.5,t,Grundmann,
216,2,CuI,2,mp-22895,Ramprasad,1.68,?,CRC,
216,2,GaAs,2,mp-2534,Ramprasad,45,n,MorelliSlack,
216,2,InAs,2,mp-20305,Ramprasad,30,n,MorelliSlack,
216,2,ZnS,2,mp-10695,Ramprasad,27,n,MorelliSlack,
216,2,ZnSe,2,mp-1190,Ramprasad,19,n,MorelliSlack,
216,2,ZnTe,2,mp-2176,Ramprasad,18,n,MorelliSlack,
221,2,CsBr,2,mp-22906,Ramprasad,0.94,n,Gerlich,
221,2,CsCl,2,mp-22865,Ramprasad,1,n,Gerlich,
221,2,CsCl,2,mp-22865,Ramprasad,1,n,Sist,
221,2,CsI,2,mp-1056920,Ramprasad,1.1,n,Gerlich,
221,5,KMgF3,5,mp-3448,Roekeghem,10,n,Martin,
221,5,KZnF3,5,mp-5878,Roekeghem,5.5,n,Suemune,
221,5,SrTiO3,5,mp-5229,Toberer,11.5,n,Muta,
221,5,SrTiO3,5,mp-5229,Toberer,10,n,Popuri,
225,2,AgBr,2,mp-23231,Ramprasad,1.1,n,Kamram,
225,2,AgCl,2,mp-22922,Ramprasad,0.9,y,Ross,
225,2,AgCl,2,mp-22922,Ramprasad,1,n,Ashqari,
225,2,BaO,2,mp-1342,Ramprasad,2.3,n,MorelliSlack,
225,2,CaO,2,mp-2605,AAPL,27,n,MorelliSlack,
225,2,KBr,2,mp-23251,Ramprasad,2.8,y,Andersson,
225,2,KBr,2,mp-23251,Ramprasad,3.4,n,MorelliSlack,
225,2,KCl,2,mp-23193,Ramprasad,6.5,y,Andersson,
225,2,KCl,2,mp-23193,Ramprasad,7.1,n,MorelliSlack,
225,2,KF,2,mp-463,Ramprasad,6.43,n,MorelliSlack,
225,2,KI,2,mp-22898,Ramprasad,1.96,y,Andersson,
225,2,KI,2,mp-22898,Ramprasad,2.6,n,MorelliSlack,
225,2,LiBr,2,mp-23259,Ramprasad,1.83,y,Hakansson,
225,2,LiF,2,mp-1138,Ramprasad,17.6,n,MorelliSlack,
225,2,LiH,2,mp-23703,Ramprasad,15,n,MorelliSlack,
225,2,MgO,2,mp-1265,Ramprasad,60,n,MorelliSlack,
225,2,MgO,2,mp-1265,Ramprasad,68,n,MacPherson,
225,2,MgO,2,mp-1265,Ramprasad,66,n,Touloukian,MacPherson paper
225,2,NaBr,2,mp-22916,Ramprasad,2.3,y,Sigalas,
225,2,NaBr,2,mp-22916,Ramprasad,2.8,n,MorelliSlack,
225,2,NaCl,2,mp-22862,Ramprasad,6,y,Hakansson,
225,2,NaCl,2,mp-22862,Ramprasad,7.1,n,MorelliSlack,
225,2,NaCl,2,mp-22862,Ramprasad,6.06,n,MacPherson,
225,2,NaCl,2,mp-22862,Ramprasad,6.9,n,Touloukian,MacPherson paper
225,2,NaCl,2,mp-22862,Ramprasad,6.57,n,Yang,Tab. 4.1
225,2,NaF,2,mp-682,Ramprasad,16.5,n,MorelliSlack,
225,2,NaI,2,mp-23268,Ramprasad,1.33,n,Hakansson,
225,2,NaI,2,mp-23268,Ramprasad,1.8,n,MorelliSlack,
225,2,RbBr,2,mp-22867,Ramprasad,3.38,y,Andersson,
225,2,RbBr,2,mp-22867,Ramprasad,3.8,n,MorelliSlack,
225,2,RbCl,2,mp-23295,Ramprasad,2.41,y,Andersson,
225,2,RbCl,2,mp-23295,Ramprasad,2.8,n,MorelliSlack,
225,2,RbF,2,mp-11718,Ramprasad,2.27,y,Hakansson,
225,2,RbI,2,mp-22903,Ramprasad,1.98,y,Andersson,
225,2,RbI,2,mp-22903,Ramprasad,2.3,n,MorelliSlack,
225,2,SrO,2,mp-2472,Ramprasad,10,n,MorelliSlack,
225,3,CdF2,3,mp-241,AAPL,4.3,n,Popov,
225,3,SrF2,3,mp-981,AAPL,10,n,Popov,
225,3,SrF2,3,mp-981,AAPL,10,n,Moore,
225,3,SrCl2,3,mp-23209,AAPl,2.3,y,Moore,
